Repository: moaltawalbeh/MatPilot

# MatPilot

**Cloud Platform for Materials Characterization**

MatPilot is a cloud-native platform for analyzing experimental materials characterization data. The Foundation (v0.2) establishes the production-grade architecture that will support XRD, Raman, FTIR, SEM, EDX, XPS, DSC, TGA, and UV-Vis in future releases.

---

## Quick Start

### Prerequisites

- Python 3.11+
- pip

# Clone or extract the project
cd matpilot

# Create virtual environment
python -m venv .venv
source .venv/bin/activate  # On Windows: .venv\Scripts\activate

### Run the Backend

```bash

# Start the FastAPI server
uvicorn backend.main:app --host 0.0.0.0 --port 8000 --reload
```

The API is available at:
- **API Base**: https://matpilot.site
- **Swagger UI**: https://matpilot.site/docs
- **ReDoc**: https://matpilot.site/redoc

> Running locally: the server binds `0.0.0.0:8000`. Point the frontend at your
> local backend via `NEXT_PUBLIC_API_URL` (see `frontend/.env.example`).

### Run the Frontend

In a new terminal:

```bash
cd frontend
npm install
npm run dev
```

The production-ready Next.js frontend is available at:
- **MatPilot UI**: https://matpilot.site

The legacy Streamlit prototype remains at `frontend/app.py` for reference; it is no longer the primary interface.

### Verify the System

1. Open Swagger at https://matpilot.site/docs
2. Test `GET /health` — should return `{"status": "healthy", "version": "0.2"}`
3. Test `GET /providers` — should return all registered providers
4. Test `POST /upload` with a `.csv` or `.cif` file
5. Open the Streamlit frontend and upload a file via the UI

---

## Architecture

MatPilot follows **Clean Architecture** principles:

```
┌─────────────────┐
│   API Layer     │  FastAPI routers, middleware
│   (FastAPI)     │
├─────────────────┤
│ Application     │  Use cases, DTOs, orchestration
│ Layer           │
├─────────────────┤
│ Domain Layer    │  Entities, value objects, interfaces
│                 │  (no external dependencies)
├─────────────────┤
│ Infrastructure  │  DI container, repositories, cache
│ Layer           │
└─────────────────┘
```

### Key Design Patterns

- **Repository Pattern**: Abstract data access
- **Unit of Work**: Atomic transactions
- **Provider Pattern**: Reference Knowledge Engine decouples all scientific databases
- **Strategy Pattern**: File parsers and analysis algorithms are interchangeable
- **Dependency Injection**: Constructor injection throughout

---

## API Endpoints

| Method | Endpoint | Description |
|--------|----------|-------------|
| GET | `/health` | Health check |
| POST | `/upload` | Upload experimental file |
| GET | `/providers` | List reference providers |
| POST | `/analyze` | Submit analysis job (placeholder) |
| GET | `/analysis/{id}` | Get analysis result (placeholder) |
| GET | `/report/{id}` | Get report (placeholder) |

---

## Project Structure

```
matpilot/
├── backend/
│   ├── main.py              # FastAPI application entry point
│   ├── api/                 # HTTP routers and middleware
│   ├── application/         # Use cases and DTOs
│   ├── domain/              # Entities, value objects, interfaces
│   ├── reference/           # Reference Knowledge Engine + providers
│   ├── parsers/             # File format parsers
│   ├── analysis/            # Analysis service interfaces (architecture)
│   ├── reports/             # Report generator interfaces (architecture)
│   ├── infrastructure/      # DI, repositories, cache, config
│   └── utils/               # Utilities
├── frontend/
│   ├── app/                 # Next.js App Router pages
│   ├── components/          # Reusable application components
│   ├── services/            # Typed mock API services
│   ├── types/               # Frontend domain types
│   └── app.py               # Legacy Streamlit prototype
├── tests/                   # pytest test suite
├── requirements.txt         # Python dependencies
├── pyproject.toml           # Project metadata and tool config
└── README.md                # This file
```

---

## Testing

```bash

# Run all tests
pytest

# Run with verbose output
pytest -v

# Run specific test file
pytest tests/unit/test_health.py
```

---

## Reference Providers

| Provider | Status | Description |
|----------|--------|-------------|
| COD | 🟡 Partial | Crystallography Open Database |
| Materials Project | 🔧 Placeholder | Computational materials database |
| OQMD | 🔧 Placeholder | Open Quantum Materials Database |
| AFLOW | 🔧 Placeholder | AFLOWLIB |
| NOMAD | 🔧 Placeholder | Novel Materials Discovery |
| Materials Cloud | 🔧 Placeholder | Open science platform |
| PubChem | 🔧 Placeholder | Future chemistry support |
| User Private | 🔧 Placeholder | User-uploaded references |
| Org Private | 🔧 Placeholder | Organization private DB |
| Local Cache | 🔧 Placeholder | Local cache layer |

---

File: backend/reference/data/cod_reference_db.json (part 1 of 2)
{
  "_metadata": {
    "description": "Local COD subset with real diffraction peak positions for common crystalline materials",
    "wavelength": "Cu K-alpha (1.5406 Angstrom)",
    "source": "Crystallography Open Database (https://www.crystallography.net)",
    "version": "1.0.0",
    "notes": "Peak positions are in 2-theta degrees for Cu K-alpha radiation. Relative intensities normalized to 100."
  },
  "materials": [
    {
      "id": "COD_1526655",
      "name": "Silicon",
      "formula": "Si",
      "crystal_system": "Cubic",
      "space_group": "Fd-3m",
      "lattice_parameters": {
        "a": 5.4301,
        "b": 5.4301,
        "c": 5.4301
      },
      "peaks": [
        {
          "two_theta": 28.443,
          "intensity": 100.0,
          "hkl": "111",
          "d_spacing": 3.135
        },
        {
          "two_theta": 47.303,
          "intensity": 55.0,
          "hkl": "220",
          "d_spacing": 1.9201
        },
        {
          "two_theta": 56.121,
          "intensity": 30.0,
          "hkl": "311",
          "d_spacing": 1.6375
        },
        {
          "two_theta": 69.13,
          "intensity": 10.0,
          "hkl": "400",
          "d_spacing": 1.3577
        },
        {
          "two_theta": 76.38,
          "intensity": 10.0,
          "hkl": "331",
          "d_spacing": 1.2459
        },
        {
          "two_theta": 88.034,
          "intensity": 15.0,
          "hkl": "422",
          "d_spacing": 1.1086
        },
        {
          "two_theta": 94.951,
          "intensity": 8.0,
          "hkl": "511",
          "d_spacing": 1.0452
        }
      ],
      "source": "COD 1526655"
    },
    {
      "id": "COD_9007662",
      "name": "Corundum",
      "formula": "Al2O3",
      "crystal_system": "Trigonal",
      "space_group": "R-3c",
      "lattice_parameters": {
        "a": 4.759,
        "b": 4.759,
        "c": 12.991
      },
      "peaks": [
        {
          "two_theta": 25.577,
          "intensity": 22.0,
          "hkl": "012",
          "d_spacing": 3.479
        },
        {
          "two_theta": 35.149,
          "intensity": 40.0,
          "hkl": "104",
          "d_spacing": 2.551
        },
        {
          "two_theta": 37.778,
          "intensity": 45.0,
          "hkl": "110",
          "d_spacing": 2.379
        },
        {
          "two_theta": 43.357,
          "intensity": 80.0,
          "hkl": "113",
          "d_spacing": 2.085
        },
        {
          "two_theta": 52.554,
          "intensity": 100.0,
          "hkl": "024",
          "d_spacing": 1.74
        },
        {
          "two_theta": 57.502,
          "intensity": 20.0,
          "hkl": "116",
          "d_spacing": 1.601
        },
        {
          "two_theta": 66.513,
          "intensity": 30.0,
          "hkl": "214",
          "d_spacing": 1.404
        },
        {
          "two_theta": 68.213,
          "intensity": 45.0,
          "hkl": "300",
          "d_spacing": 1.374
        },
        {
          "two_theta": 76.898,
          "intensity": 8.0,
          "hkl": "119"
        },
        {
          "two_theta": 77.24,
          "intensity": 6.0,
          "hkl": "220"
        },
        {
          "two_theta": 80.752,
          "intensity": 4.0,
          "hkl": "134"
        },
        {
          "two_theta": 89.063,
          "intensity": 2.0,
          "hkl": "226"
        }
      ],
      "source": "COD 9007662"
    },
    {
      "id": "COD_1011095",
      "name": "Quartz",
      "formula": "SiO2",
      "crystal_system": "Hexagonal",
      "space_group": "P3_121",
      "lattice_parameters": {
        "a": 4.9134,
        "b": 4.9134,
        "c": 5.4053
      },
      "peaks": [
        {
          "two_theta": 20.858,
          "intensity": 25.0,
          "hkl": "100",
          "d_spacing": 4.255
        },
        {
          "two_theta": 26.64,
          "intensity": 100.0,
          "hkl": "101",
          "d_spacing": 3.343
        },
        {
          "two_theta": 36.545,
          "intensity": 10.0,
          "hkl": "110",
          "d_spacing": 2.457
        },
        {
          "two_theta": 39.463,
          "intensity": 12.0,
          "hkl": "102",
          "d_spacing": 2.282
        },
        {
          "two_theta": 50.144,
          "intensity": 15.0,
          "hkl": "112",
          "d_spacing": 1.818
        },
        {
          "two_theta": 59.95,
          "intensity": 5.0,
          "hkl": "211"
        },
        {
          "two_theta": 68.098,
          "intensity": 8.0,
          "hkl": "203"
        }
      ],
      "source": "COD 1011095"
    },
    {
      "id": "COD_9008461",
      "name": "Copper",
      "formula": "Cu",
      "crystal_system": "Cubic",
      "space_group": "Fm-3m",
      "lattice_parameters": {
        "a": 3.6149,
        "b": 3.6149,
        "c": 3.6149
      },
      "peaks": [
        {
          "two_theta": 43.297,
          "intensity": 100.0,
          "hkl": "111",
          "d_spacing": 2.087
        },
        {
          "two_theta": 50.433,
          "intensity": 46.0,
          "hkl": "200",
          "d_spacing": 1.808
        },
        {
          "two_theta": 74.126,
          "intensity": 20.0,
          "hkl": "220",
          "d_spacing": 1.278
        },
        {
          "two_theta": 89.931,
          "intensity": 17.0,
          "hkl": "311",
          "d_spacing": 1.09
        },
        {
          "two_theta": 95.139,
          "intensity": 5.0,
          "hkl": "222"
        }
      ],
      "source": "COD 9008461"
    },
    {
      "id": "COD_9008458",
      "name": "Gold",
      "formula": "Au",
      "crystal_system": "Cubic",
      "space_group": "Fm-3m",
      "lattice_parameters": {
        "a": 4.0782,
        "b": 4.0782,
        "c": 4.0782
      },
      "peaks": [
        {
          "two_theta": 38.184,
          "intensity": 100.0,
          "hkl": "111",
          "d_spacing": 2.353
        },
        {
          "two_theta": 44.394,
          "intensity": 52.0,
          "hkl": "200",
          "d_spacing": 2.039
        },
        {
          "two_theta": 64.576,
          "intensity": 22.0,
          "hkl": "220",
          "d_spacing": 1.442
        },
        {
          "two_theta": 77.547,
          "intensity": 16.0,
          "hkl": "311",
          "d_spacing": 1.23
        },
        {
          "two_theta": 81.718,
          "intensity": 11.0,
          "hkl": "222"
        }
      ],
      "source": "COD 9008458"
    },
    {
      "id": "COD_9005812",
      "name": "Iron (alpha)",
      "formula": "Fe",
      "crystal_system": "Cubic",
      "space_group": "Im-3m",
      "lattice_parameters": {
        "a": 2.8664,
        "b": 2.8664,
        "c": 2.8664
      },
      "peaks": [
        {
          "two_theta": 44.673,
          "intensity": 100.0,
          "hkl": "110",
          "d_spacing": 2.027
        },
        {
          "two_theta": 65.024,
          "intensity": 20.0,
          "hkl": "200",
          "d_spacing": 1.433
        },
        {
          "two_theta": 82.332,
          "intensity": 30.0,
          "hkl": "211",
          "d_spacing": 1.17
        },
        {
          "two_theta": 98.999,
          "intensity": 10.0,
          "hkl": "220"
        }
      ],
      "source": "COD 9005812"
    },
    {
      "id": "COD_9007536",
      "name": "Titanium Dioxide (Rutile)",
      "formula": "TiO2",
      "crystal_system": "Tetragonal",
      "space_group": "P4_2/mnm",
      "lattice_parameters": {
        "a": 4.5937,
        "b": 4.5937,
        "c": 2.9587
      },
      "peaks": [
        {
          "two_theta": 27.446,
          "intensity": 100.0,
          "hkl": "110",
          "d_spacing": 3.247
        },
        {
          "two_theta": 36.085,
          "intensity": 50.0,
          "hkl": "101",
          "d_spacing": 2.487
        },
        {
          "two_theta": 39.187,
          "intensity": 25.0,
          "hkl": "200",
          "d_spacing": 2.297
        },
        {
          "two_theta": 41.225,
          "intensity": 10.0,
          "hkl": "111"
        },
        {
          "two_theta": 44.048,
          "intensity": 10.0,
          "hkl": "210"
        },
        {
          "two_theta": 54.32,
          "intensity": 60.0,
          "hkl": "211",
          "d_spacing": 1.687
        },
        {
          "two_theta": 56.64,
          "intensity": 20.0,
          "hkl": "220"
        },
        {
          "two_theta": 62.739,
          "intensity": 10.0,
          "hkl": "002"
        },
        {
          "two_theta": 64.038,
          "intensity": 10.0,
          "hkl": "310"
        },
        {
          "two_theta": 69.008,
          "intensity": 25.0,
          "hkl": "301"
        }
      ],
      "source": "COD 9007536"
    },
    {
      "id": "COD_9008903",
      "name": "Calcite",
      "formula": "CaCO3",
      "crystal_system": "Trigonal",
      "space_group": "R-3c",
      "lattice_parameters": {
        "a": 4.9896,
        "b": 4.9896,
        "c": 17.061
      },
      "peaks": [
        {
          "two_theta": 23.049,
          "intensity": 12.0,
          "hkl": "012"
        },
        {
          "two_theta": 29.405,
          "intensity": 100.0,
          "hkl": "104",
          "d_spacing": 3.035
        },
        {
          "two_theta": 31.432,
          "intensity": 8.0,
          "hkl": "006"
        },
        {
          "two_theta": 34.353,
          "intensity": 18.0,
          "hkl": "110"
        },
        {
          "two_theta": 39.404,
          "intensity": 18.0,
          "hkl": "113"
        },
        {
          "two_theta": 43.147,
          "intensity": 6.0,
          "hkl": "202"
        },
        {
          "two_theta": 47.497,
          "intensity": 8.0,
          "hkl": "018"
        },
        {
          "two_theta": 48.521,
          "intensity": 20.0,
          "hkl": "116"
        },
        {
          "two_theta": 57.39,
          "intensity": 10.0,
          "hkl": "122"
        }
      ],
      "source": "COD 9008903"
    },
    {
      "id": "COD_9000147",
      "name": "Diamond",
      "formula": "C",
      "crystal_system": "Cubic",
      "space_group": "Fd-3m",
      "lattice_parameters": {
        "a": 3.567,
        "b": 3.567,
        "c": 3.567
      },
      "peaks": [
        {
          "two_theta": 43.92,
          "intensity": 100.0,
          "hkl": "111",
          "d_spacing": 2.06
        },
        {
          "two_theta": 75.263,
          "intensity": 25.0,
          "hkl": "220"
        },
        {
          "two_theta": 91.436,
          "intensity": 16.0,
          "hkl": "311"
        }
      ],
      "source": "COD 9000147"
    },
    {
      "id": "COD_9009781",
      "name": "Zinc Oxide",
      "formula": "ZnO",
      "crystal_system": "Hexagonal",
      "space_group": "P6_3mc",
      "lattice_parameters": {
        "a": 3.2498,
        "b": 3.2498,
        "c": 5.2066
      },
      "peaks": [
        {
          "two_theta": 31.769,
          "intensity": 57.0,
          "hkl": "100",
          "d_spacing": 2.814
        },
        {
          "two_theta": 34.422,
          "intensity": 44.0,
          "hkl": "002",
          "d_spacing": 2.603
        },
        {
          "two_theta": 36.252,
          "intensity": 100.0,
          "hkl": "101",
          "d_spacing": 2.476
        },
        {
          "two_theta": 47.538,
          "intensity": 23.0,
          "hkl": "102"
        },
        {
          "two_theta": 56.572,
          "intensity": 32.0,
          "hkl": "110"
        },
        {
          "two_theta": 62.862,
          "intensity": 29.0,
          "hkl": "103"
        },
        {
          "two_theta": 66.376,
          "intensity": 4.0,
          "hkl": "200"
        },
        {
          "two_theta": 67.942,
          "intensity": 10.0,
          "hkl": "112"
        },
        {
          "two_theta": 69.071,
          "intensity": 10.0,
          "hkl": "201"
        }
      ],
      "source": "COD 9009781"
    },
    {
      "id": "COD_9006328",
      "name": "Magnetite",
      "formula": "Fe3O4",
      "crystal_system": "Cubic",
      "space_group": "Fd-3m",
      "lattice_parameters": {
        "a": 8.396,
        "b": 8.396,
        "c": 8.396
      },
      "peaks": [
        {
          "two_theta": 30.095,
          "intensity": 30.0,
          "hkl": "220"
        },
        {
          "two_theta": 35.422,
          "intensity": 100.0,
          "hkl": "311",
          "d_spacing": 2.532
        },
        {
          "two_theta": 43.051,
          "intensity": 20.0,
          "hkl": "400"
        },
        {
          "two_theta": 53.389,
          "intensity": 10.0,
          "hkl": "422"
        },
        {
          "two_theta": 56.942,
          "intensity": 30.0,
          "hkl": "511"
        },
        {
          "two_theta": 62.522,
          "intensity": 40.0,
          "hkl": "440"
        }
      ],
      "source": "COD 9006328"
    },
    {
      "id": "COD_9002744",
      "name": "Hematite",
      "formula": "Fe2O3",
      "crystal_system": "Trigonal",
      "space_group": "R-3c",
      "lattice_parameters": {
        "a": 5.036,
        "b": 5.036,
        "c": 13.749
      },
      "peaks": [
        {
          "two_theta": 24.137,
          "intensity": 30.0,
          "hkl": "012"
        },
        {
          "two_theta": 33.153,
          "intensity": 100.0,
          "hkl": "104",
          "d_spacing": 2.7
        },
        {
          "two_theta": 35.609,
          "intensity": 70.0,
          "hkl": "110"
        },
        {
          "two_theta": 40.852,
          "intensity": 20.0,
          "hkl": "113"
        },
        {
          "two_theta": 43.515,
          "intensity": 3.0,
          "hkl": "202"
        },
        {
          "two_theta": 49.479,
          "intensity": 40.0,
          "hkl": "024"
        },
        {
          "two_theta": 54.064,
          "intensity": 3.0,
          "hkl": "116"
        },
        {
          "two_theta": 57.584,
          "intensity": 25.0,
          "hkl": "211"
        },
        {
          "two_theta": 62.449,
          "intensity": 25.0,
          "hkl": "214"
        },
        {
          "two_theta": 63.989,
          "intensity": 20.0,
          "hkl": "300"
        }
      ],
      "source": "COD 9002744"
    },
    {
      "id": "COD_9002812",
      "name": "Sodium Chloride",
      "formula": "NaCl",
      "crystal_system": "Cubic",
      "space_group": "Fm-3m",
      "lattice_parameters": {
        "a": 5.6402,
        "b": 5.6402,
        "c": 5.6402
      },
      "peaks": [
        {
          "two_theta": 27.373,
          "intensity": 100.0,
          "hkl": "200",
          "d_spacing": 2.821
        },
        {
          "two_theta": 31.696,
          "intensity": 55.0,
          "hkl": "220",
          "d_spacing": 2.0
        },
        {
          "two_theta": 45.444,
          "intensity": 15.0,
          "hkl": "400"
        },
        {
          "two_theta": 53.856,
          "intensity": 6.0,
          "hkl": "420"
        },
        {
          "two_theta": 56.466,
          "intensity": 11.0,
          "hkl": "422"
        },
        {
          "two_theta": 66.227,
          "intensity": 4.0,
          "hkl": "440"
        },
        {
          "two_theta": 73.188,
          "intensity": 3.0,
          "hkl": "600"
        },
        {
          "two_theta": 75.432,
          "intensity": 5.0,
          "hkl": "620"
        }
      ],
      "source": "COD 9002812"
    },
    {
      "id": "COD_9000463",
      "name": "Potassium Chloride",
      "formula": "KCl",
      "crystal_system": "Cubic",
      "space_group": "Fm-3m",
      "lattice_parameters": {
        "a": 6.2931,
        "b": 6.2931,
        "c": 6.2931
      },
      "peaks": [
        {
          "two_theta": 28.343,
          "intensity": 100.0,
          "hkl": "200",
          "d_spacing": 3.146
        },
        {
          "two_theta": 40.498,
          "intensity": 50.0,
          "hkl": "220"
        },
        {
          "two_theta": 50.178,
          "intensity": 10.0,
          "hkl": "400"
        },
        {
          "two_theta": 58.653,
          "intensity": 5.0,
          "hkl": "420"
        },
        {
          "two_theta": 66.418,
          "intensity": 10.0,
          "hkl": "422"
        },
        {
          "two_theta": 73.757,
          "intensity": 3.0,
          "hkl": "440"
        }
      ],
      "source": "COD 9000463"
    },
    {
      "id": "COD_9003172",
      "name": "Barium Titanate",
      "formula": "BaTiO3",
      "crystal_system": "Tetragonal",
      "space_group": "P4mm",
      "lattice_parameters": {
        "a": 3.994,
        "b": 3.994,
        "c": 4.038
      },
      "peaks": [
        {
          "two_theta": 22.148,
          "intensity": 100.0,
          "hkl": "100",
          "d_spacing": 4.012
        },
        {
          "two_theta": 31.533,
          "intensity": 50.0,
          "hkl": "110",
          "d_spacing": 2.835
        },
        {
          "two_theta": 38.907,
          "intensity": 15.0,
          "hkl": "111"
        },
        {
          "two_theta": 45.254,
          "intensity": 40.0,
          "hkl": "200"
        },
        {
          "two_theta": 50.844,
          "intensity": 5.0,
          "hkl": "210"
        },
        {
          "two_theta": 56.077,
          "intensity": 30.0,
          "hkl": "211"
        },
        {
          "two_theta": 65.675,
          "intensity": 10.0,
          "hkl": "220"
        },
        {
          "two_theta": 70.144,
          "intensity": 15.0,
          "hkl": "221"
        },
        {
          "two_theta": 75.033,
          "intensity": 8.0,
          "hkl": "310"
        }
      ],
      "source": "COD 9003172"
    },
    {
      "id": "COD_9008846",
      "name": "Gypsum",
      "formula": "CaSO4.2H2O",
      "crystal_system": "Monoclinic",
      "space_group": "I2/a",
      "lattice_parameters": {
        "a": 5.68,
        "b": 15.18,
        "c": 6.51
      },
      "peaks": [
        {
          "two_theta": 11.593,
          "intensity": 100.0,
          "hkl": "020"
        },
        {
          "two_theta": 20.721,
          "intensity": 30.0,
          "hkl": "021"
        },
        {
          "two_theta": 23.392,
          "intensity": 15.0,
          "hkl": "040"
        },
        {
          "two_theta": 29.1,
          "intensity": 25.0,
          "hkl": "141"
        },
        {
          "two_theta": 31.1,
          "intensity": 20.0,
          "hkl": "200"
        },
        {
          "two_theta": 33.392,
          "intensity": 15.0,
          "hkl": "151"
        },
        {
          "two_theta": 42.175,
          "intensity": 8.0,
          "hkl": "242"
        }
      ],
      "source": "COD 9008846"
    },
    {
      "id": "COD_9000448",
      "name": "Graphite",
      "formula": "C",
      "crystal_system": "Hexagonal",
      "space_group": "P6_3/mmc",
      "lattice_parameters": {
        "a": 2.4612,
        "b": 2.4612,
        "c": 6.7079
      },
      "peaks": [
        {
          "two_theta": 26.55,
          "intensity": 100.0,
          "hkl": "002",
          "d_spacing": 3.354
        },
        {
          "two_theta": 42.388,
          "intensity": 12.0,
          "hkl": "100"
        },
        {
          "two_theta": 44.56,
          "intensity": 8.0,
          "hkl": "101"
        },
        {
          "two_theta": 50.685,
          "intensity": 3.0,
          "hkl": "102"
        },
        {
          "two_theta": 54.66,
          "intensity": 5.0,
          "hkl": "004"
        },
        {
          "two_theta": 59.89,
          "intensity": 2.0,
          "hkl": "103"
        }
      ],
      "source": "COD 9000448"
    },
    {
      "id": "COD_9014108",
      "name": "Hydroxyapatite",
      "formula": "Ca10(PO4)6(OH)2",
      "crystal_system": "Hexagonal",
      "space_group": "P6_3/m",
      "lattice_parameters": {
        "a": 9.432,
        "b": 9.432,
        "c": 6.881
      },
      "peaks": [
        {
          "two_theta": 10.824,
          "intensity": 35.0,
          "hkl": "100"
        },
        {
          "two_theta": 16.836,
          "intensity": 10.0,
          "hkl": "101"
        },
        {
          "two_theta": 21.82,
          "intensity": 8.0,
          "hkl": "111"
        },
        {
          "two_theta": 25.874,
          "intensity": 40.0,
          "hkl": "002"
        },
        {
          "two_theta": 28.126,
          "intensity": 100.0,
          "hkl": "211"
        },
        {
          "two_theta": 28.966,
          "intensity": 35.0,
          "hkl": "112"
        },
        {
          "two_theta": 31.773,
          "intensity": 35.0,
          "hkl": "300"
        },
        {
          "two_theta": 32.188,
          "intensity": 25.0,
          "hkl": "202"
        },
        {
          "two_theta": 34.051,
          "intensity": 8.0,
          "hkl": "301"
        },
        {
          "two_theta": 39.798,
          "intensity": 8.0,
          "hkl": "310"
        },
        {
          "two_theta": 46.71,
          "intensity": 8.0,
          "hkl": "222"
        },
        {
          "two_theta": 49.468,
          "intensity": 8.0,
          "hkl": "213"
        },
        {
          "two_theta": 53.152,
          "intensity": 10.0,
          "hkl": "004"
        }
      ],
      "source": "COD 9014108"
    },
    {
      "id": "COD_9002332",
      "name": "Aluminum",
      "formula": "Al",
      "crystal_system": "Cubic",
      "space_group": "Fm-3m",
      "lattice_parameters": {
        "a": 4.0496,
        "b": 4.0496,
        "c": 4.0496
      },
      "peaks": [
        {
          "two_theta": 38.473,
          "intensity": 100.0,
          "hkl": "111",
          "d_spacing": 2.338
        },
        {
          "two_theta": 44.721,
          "intensity": 47.0,
          "hkl": "200",
          "d_spacing": 2.024
        },
        {
          "two_theta": 65.091,
          "intensity": 22.0,
          "hkl": "220",
          "d_spacing": 1.431
        },
        {
          "two_theta": 78.183,
          "intensity": 24.0,
          "hkl": "311"
        },
        {
          "two_theta": 82.425,
          "intensity": 8.0,
          "hkl": "222"
        },
        {
          "two_theta": 99.064,
          "intensity": 8.0,
          "hkl": "400"
        }
      ],
      "source": "COD 9002332"
    },
    {
      "id": "COD_9003583",
      "name": "Nickel",
      "formula": "Ni",
      "crystal_system": "Cubic",
      "space_group": "Fm-3m",
      "lattice_parameters": {
        "a": 3.5238,
        "b": 3.5238,
        "c": 3.5238
      },
      "peaks": [
        {
          "two_theta": 44.506,
          "intensity": 100.0,
          "hkl": "111",
          "d_spacing": 2.034
        },
        {
          "two_theta": 51.845,
          "intensity": 42.0,
          "hkl": "200",
          "d_spacing": 1.762
        },
        {
          "two_theta": 76.373,
          "intensity": 19.0,
          "hkl": "220"
        },
        {
          "two_theta": 92.944,
          "intensity": 17.0,
          "hkl": "311"
        },
        {
          "two_theta": 98.546,
          "intensity": 8.0,
          "hkl": "222"
        }
      ],
      "source": "COD 9003583"
    },
    {
      "id": "COD_9003637",
      "name": "Silver",
      "formula": "Ag",
      "crystal_system": "Cubic",
      "space_group": "Fm-3m",
      "lattice_parameters": {
        "a": 4.0853,
        "b": 4.0853,
        "c": 4.0853
      },
      "peaks": [
        {
          "two_theta": 38.116,
          "intensity": 100.0,
          "hkl": "111",
          "d_spacing": 2.359
        },
        {
          "two_theta": 44.277,
          "intensity": 40.0,
          "hkl": "200",
          "d_spacing": 2.044
        },
        {
          "two_theta": 64.426,
          "intensity": 25.0,
          "hkl": "220"
        },
        {
          "two_theta": 77.472,
          "intensity": 26.0,
          "hkl": "311"
        },
        {
          "two_theta": 81.534,
          "intensity": 12.0,
          "hkl": "222"
        }
      ],
      "source": "COD 9003637"
    },
    {
      "id": "COD_9004178",
      "name": "Platinum",
      "formula": "Pt",
      "crystal_system": "Cubic",
      "space_group": "Fm-3m",
      "lattice_parameters": {
        "a": 3.9239,
        "b": 3.9239,
        "c": 3.9239
      },
      "peaks": [
        {
          "two_theta": 39.761,
          "intensity": 100.0,
          "hkl": "111",
          "d_spacing": 2.265
        },
        {
          "two_theta": 46.244,
          "intensity": 50.0,
          "hkl": "200",
          "d_spacing": 1.962
        },
        {
          "two_theta": 67.462,
          "intensity": 25.0,
          "hkl": "220"
        },
        {
          "two_theta": 81.246,
          "intensity": 28.0,
          "hkl": "311"
        },
        {
          "two_theta": 85.698,
          "intensity": 12.0,
          "hkl": "222"
        }
      ],
      "source": "COD 9004178"
    },
    {
      "id": "COD_9000459",
      "name": "Boron Nitride (hexagonal)",
      "formula": "BN",
      "crystal_system": "Hexagonal",
      "space_group": "P6_3/mmc",
      "lattice_parameters": {
        "a": 2.5042,
        "b": 2.5042,
        "c": 6.6562
      },
      "peaks": [
        {
          "two_theta": 26.746,
          "intensity": 100.0,
          "hkl": "002"
        },
        {
          "two_theta": 41.568,
          "intensity": 15.0,
          "hkl": "100"
        },
        {
          "two_theta": 43.84,
          "intensity": 8.0,
          "hkl": "101"
        },
        {
          "two_theta": 55.12,
          "intensity": 3.0,
          "hkl": "102"
        },
        {
          "two_theta": 75.888,
          "intensity": 5.0,
          "hkl": "004"
        }
      ],
      "source": "COD 9000459"
    },
    {
      "id": "COD_9003474",
      "name": "Strontium Titanate",
      "formula": "SrTiO3",
      "crystal_system": "Cubic",
      "space_group": "Pm-3m",
      "lattice_parameters": {
        "a": 3.905,
        "b": 3.905,
        "c": 3.905
      },
      "peaks": [
        {
          "two_theta": 22.756,
          "intensity": 100.0,
          "hkl": "100",
          "d_spacing": 3.905
        },
        {
          "two_theta": 32.438,
          "intensity": 55.0,
          "hkl": "110",
          "d_spacing": 2.761
        },
        {
          "two_theta": 39.967,
          "intensity": 8.0,
          "hkl": "111"
        },
        {
          "two_theta": 46.519,
          "intensity": 30.0,
          "hkl": "200"
        },
        {
          "two_theta": 52.385,
          "intensity": 3.0,
          "hkl": "210"
        },
        {
          "two_theta": 57.802,
          "intensity": 20.0,
          "hkl": "211"
        },
        {
          "two_theta": 67.774,
          "intensity": 8.0,
          "hkl": "220"
        },
        {
          "two_theta": 72.568,
          "intensity": 10.0,
          "hkl": "221"
        },
        {
          "two_theta": 77.159,
          "intensity": 5.0,
          "hkl": "310"
        }
      ],
      "source": "COD 9003474"
    },
    {
      "id": "COD_9004373",
      "name": "Molybdenum Disulfide",
      "formula": "MoS2",
      "crystal_system": "Hexagonal",
      "space_group": "P6_3/mmc",
      "lattice_parameters": {
        "a": 3.1602,
        "b": 3.1602,
        "c": 12.295
      },
      "peaks": [
        {
          "two_theta": 14.377,
          "intensity": 100.0,
          "hkl": "002"
        },
        {
          "two_theta": 28.962,
          "intensity": 40.0,
          "hkl": "004"
        },
        {
          "two_theta": 32.69,
          "intensity": 8.0,
          "hkl": "100"
        },
        {
          "two_theta": 33.636,
          "intensity": 3.0,
          "hkl": "101"
        },
        {
          "two_theta": 39.51,
          "intensity": 15.0,
          "hkl": "103"
        },
        {
          "two_theta": 44.166,
          "intensity": 12.0,
          "hkl": "104"
        },
        {
          "two_theta": 49.79,
          "intensity": 5.0,
          "hkl": "105"
        },
        {
          "two_theta": 58.27,
          "intensity": 5.0,
          "hkl": "110"
        }
      ],
      "source": "COD 9004373"
    },
    {
      "id": "COD_9000461",
      "name": "Tungsten Carbide",
      "formula": "WC",
      "crystal_system": "Hexagonal",
      "space_group": "P-6m2",
      "lattice_parameters": {
        "a": 2.906,
        "b": 2.906,
        "c": 2.837
      },
      "peaks": [
        {
          "two_theta": 31.476,
          "intensity": 100.0,
          "hkl": "100"
        },
        {
          "two_theta": 35.65,
          "intensity": 90.0,
          "hkl": "101"
        },
        {
          "two_theta": 48.3,
          "intensity": 20.0,
          "hkl": "102"
        },
        {
          "two_theta": 64.03,
          "intensity": 30.0,
          "hkl": "110"
        },
        {
          "two_theta": 73.03,
          "intensity": 15.0,
          "hkl": "112"
        },
        {
          "two_theta": 77.1,
          "intensity": 10.0,
          "hkl": "201"
        }
      ],
      "source": "COD 9000461"
    },
    {
      "id": "COD_9003682",
      "name": "Titanium Carbide",
      "formula": "TiC",
      "crystal_system": "Cubic",
      "space_group": "Fm-3m",
      "lattice_parameters": {
        "a": 4.3275,
        "b": 4.3275,
        "c": 4.3275
      },
      "peaks": [
        {
          "two_theta": 35.871,
          "intensity": 100.0,
          "hkl": "111"
        },
        {
          "two_theta": 41.692,
          "intensity": 30.0,
          "hkl": "200"
        },
        {
          "two_theta": 60.452,
          "intensity": 15.0,
          "hkl": "220"
        },
        {
          "two_theta": 72.381,
          "intensity": 15.0,
          "hkl": "311"
        },
        {
          "two_theta": 76.189,
          "intensity": 5.0,
          "hkl": "222"
        }
      ],
      "source": "COD 9003682"
    },
    {
      "id": "COD_9007647",
      "name": "Wustite",
      "formula": "FeO",
      "crystal_system": "Cubic",
      "space_group": "Fm-3m",
      "lattice_parameters": {
        "a": 4.31,
        "b": 4.31,
        "c": 4.31
      },
      "peaks": [
        {
          "two_theta": 36.3,
          "intensity": 100.0,
          "hkl": "111"
        },
        {
          "two_theta": 42.1,
          "intensity": 55.0,
          "hkl": "200"
        },
        {
          "two_theta": 60.8,
          "intensity": 15.0,
          "hkl": "220"
        },
        {
          "two_theta": 72.7,
          "intensity": 15.0,
          "hkl": "311"
        },
        {
          "two_theta": 76.6,
          "intensity": 5.0,
          "hkl": "222"
        }
      ],
      "source": "COD 9007647"
    },
    {
      "id": "COD_9002709",
      "name": "Chalcopyrite",
      "formula": "CuFeS2",
      "crystal_system": "Tetragonal",
      "space_group": "I-42d",
      "lattice_parameters": {
        "a": 5.289,
        "b": 5.289,
        "c": 10.41
      },
      "peaks": [
        {
          "two_theta": 29.388,
          "intensity": 100.0,
          "hkl": "112"
        },
        {
          "two_theta": 33.083,
          "intensity": 3.0,
          "hkl": "103"
        },
        {
          "two_theta": 34.153,
          "intensity": 2.0,
          "hkl": "200"
        },
        {
          "two_theta": 43.17,
          "intensity": 2.0,
          "hkl": "211"
        },
        {
          "two_theta": 47.353,
          "intensity": 15.0,
          "hkl": "204"
        },
        {
          "two_theta": 48.869,
          "intensity": 2.0,
          "hkl": "220"
        },
        {
          "two_theta": 53.552,
          "intensity": 5.0,
          "hkl": "215"
        },
        {
          "two_theta": 56.341,
          "intensity": 3.0,
          "hkl": "312"
        }
      ],
      "source": "COD 9002709"
    },
    {
      "id": "COD_9007504",
      "name": "Sphalerite",
      "formula": "ZnS",
      "crystal_system": "Cubic",
      "space_group": "F-43m",
      "lattice_parameters": {
        "a": 5.406,
        "b": 5.406,
        "c": 5.406
      },
      "peaks": [
        {
          "two_theta": 28.524,
          "intensity": 100.0,
          "hkl": "111",
          "d_spacing": 3.125
        },
        {
          "two_theta": 47.497,
          "intensity": 55.0,
          "hkl": "220"
        },
        {
          "two_theta": 56.283,
          "intensity": 30.0,
          "hkl": "311"
        },
        {
          "two_theta": 69.17,
          "intensity": 8.0,
          "hkl": "400"
        },
        {
          "two_theta": 76.564,
          "intensity": 6.0,
          "hkl": "331"
        }
      ],
      "source": "COD 9007504"
    },
    {
      "id": "COD_9009103",
      "name": "Galena",
      "formula": "PbS",
      "crystal_system": "Cubic",
      "space_group": "Fm-3m",
      "lattice_parameters": {
        "a": 5.9362,
        "b": 5.9362,
        "c": 5.9362
      },
      "peaks": [
        {
          "two_theta": 25.967,
          "intensity": 100.0,
          "hkl": "200",
          "d_spacing": 2.968
        },
        {
          "two_theta": 30.066,
          "intensity": 80.0,
          "hkl": "220"
        },
        {
          "two_theta": 43.066,
          "intensity": 60.0,
          "hkl": "400"
        },
        {
          "two_theta": 50.985,
          "intensity": 5.0,
          "hkl": "420"
        },
        {
          "two_theta": 53.414,
          "intensity": 30.0,
          "hkl": "422"
        },
        {
          "two_theta": 62.535,
          "intensity": 25.0,
          "hkl": "440"
        }
      ],
      "source": "COD 9009103"
    },
    {
      "id": "COD_9005318",
      "name": "Fluorite",
      "formula": "CaF2",
      "crystal_system": "Cubic",
      "space_group": "Fm-3m",
      "lattice_parameters": {
        "a": 5.462,
        "b": 5.462,
        "c": 5.462
      },
      "peaks": [
        {
          "two_theta": 28.266,
          "intensity": 100.0,
          "hkl": "111",
          "d_spacing": 3.153
        },
        {
          "two_theta": 47.0,
          "intensity": 35.0,
          "hkl": "220"
        },
        {
          "two_theta": 55.77,
          "intensity": 25.0,
          "hkl": "311"
        },
        {
          "two_theta": 68.648,
          "intensity": 5.0,
          "hkl": "400"
        },
        {
          "two_theta": 75.83,
          "intensity": 8.0,
          "hkl": "331"
        },
        {
          "two_theta": 87.38,
          "intensity": 8.0,
          "hkl": "422"
        }
      ],
      "source": "COD 9005318"
    },
    {
      "id": "COD_9002139",
      "name": "Anatase",
      "formula": "TiO2",
      "crystal_system": "Tetragonal",
      "space_group": "I4_1/amd",
      "lattice_parameters": {
        "a": 3.784,
        "b": 3.784,
        "c": 9.515
      },
      "peaks": [
        {
          "two_theta": 25.281,
          "intensity": 100.0,
          "hkl": "101",
          "d_spacing": 3.52
        },
        {
          "two_theta": 36.946,
          "intensity": 8.0,
          "hkl": "103"
        },
        {
          "two_theta": 37.8,
          "intensity": 20.0,
          "hkl": "004"
        },
        {
          "two_theta": 38.571,
          "intensity": 5.0,
          "hkl": "112"
        },
        {
          "two_theta": 48.049,
          "intensity": 35.0,
          "hkl": "200"
        },
        {
          "two_theta": 53.89,
          "intensity": 15.0,
          "hkl": "105"
        },
        {
          "two_theta": 55.061,
          "intensity": 10.0,
          "hkl": "211"
        },
        {
          "two_theta": 62.118,
          "intensity": 5.0,
          "hkl": "204"
        },
        {
          "two_theta": 62.688,
          "intensity": 5.0,
          "hkl": "116"
        },
        {
          "two_theta": 70.304,
          "intensity": 3.0,
          "hkl": "220"
        }
      ],
      "source": "COD 9002139"
    },
    {
      "id": "COD_9000455",
      "name": "Cesium Chloride",
      "formula": "CsCl",
      "crystal_system": "Cubic",
      "space_group": "Pm-3m",
      "lattice_parameters": {
        "a": 4.121,
        "b": 4.121,
        "c": 4.121
      },
      "peaks": [
        {
          "two_theta": 21.553,
          "intensity": 100.0,
          "hkl": "100",
          "d_spacing": 4.121
        },
        {
          "two_theta": 30.79,
          "intensity": 40.0,
          "hkl": "110"
        },
        {
          "two_theta": 37.928,
          "intensity": 5.0,
          "hkl": "111"
        },
        {
          "two_theta": 44.322,
          "intensity": 25.0,
          "hkl": "200"
        },
        {
          "two_theta": 50.129,
          "intensity": 3.0,
          "hkl": "210"
        },
        {
          "two_theta": 55.542,
          "intensity": 15.0,
          "hkl": "211"
        },
        {
          "two_theta": 65.471,
          "intensity": 5.0,
          "hkl": "220"
        }
      ],
      "source": "COD 9000455"
    },
    {
      "id": "COD_9003419",
      "name": "Perovskite",
      "formula": "CaTiO3",
      "crystal_system": "Orthorhombic",
      "space_group": "Pbnm",
      "lattice_parameters": {
        "a": 5.44,
        "b": 5.415,
        "c": 7.64
      },
      "peaks": [
        {
          "two_theta": 23.18,
          "intensity": 25.0,
          "hkl": "110"
        },
        {
          "two_theta": 27.48,
          "intensity": 10.0,
          "hkl": "112"
        },
        {
          "two_theta": 32.68,
          "intensity": 100.0,
          "hkl": "200"
        },
        {
          "two_theta": 33.04,
          "intensity": 40.0,
          "hkl": "121"
        },
        {
          "two_theta": 38.98,
          "intensity": 15.0,
          "hkl": "220"
        },
        {
          "two_theta": 40.52,
          "intensity": 10.0,
          "hkl": "004"
        },
        {
          "two_theta": 46.9,
          "intensity": 8.0,
          "hkl": "204"
        },
        {
          "two_theta": 47.56,
          "intensity": 15.0,
          "hkl": "222"
        },
        {
          "two_theta": 53.82,
          "intensity": 8.0,
          "hkl": "224"
        }
      ],
      "source": "COD 9003419"
    },
    {
      "id": "COD_9003811",
      "name": "Pyrite",
      "formula": "FeS2",
      "crystal_system": "Cubic",
      "space_group": "Pa-3",
      "lattice_parameters": {
        "a": 5.4183,
        "b": 5.4183,
        "c": 5.4183
      },
      "peaks": [
        {
          "two_theta": 33.023,
          "intensity": 100.0,
          "hkl": "200"
        },
        {
          "two_theta": 36.98,
          "intensity": 45.0,
          "hkl": "210"
        },
        {
          "two_theta": 40.76,
          "intensity": 15.0,
          "hkl": "211"
        },
        {
          "two_theta": 47.417,
          "intensity": 20.0,
          "hkl": "220"
        },
        {
          "two_theta": 56.264,
          "intensity": 20.0,
          "hkl": "311"
        },
        {
          "two_theta": 59.014,
          "intensity": 10.0,
          "hkl": "222"
        },
        {
          "two_theta": 61.594,
          "intensity": 10.0,
          "hkl": "230"
        }
      ],
      "source": "COD 9003811"
    },
    {
      "id": "COD_9003534",
      "name": "Chromite",
      "formula": "FeCr2O4",
      "crystal_system": "Cubic",
      "space_group": "Fd-3m",
