Repository: moaltawalbeh/MatPilot

# MatPilot

**Cloud Platform for Materials Characterization**

MatPilot is a cloud-native platform for analyzing experimental materials characterization data. The Foundation (v0.2) establishes the production-grade architecture that will support XRD, Raman, FTIR, SEM, EDX, XPS, DSC, TGA, and UV-Vis in future releases.

---

## Quick Start

### Prerequisites

- Python 3.11+
- pip

# Clone or extract the project
cd matpilot

# Create virtual environment
python -m venv .venv
source .venv/bin/activate  # On Windows: .venv\Scripts\activate

# Run specific test file
pytest tests/unit/test_health.py
```

---

File: backend/reference/data/cod_reference_db.json (part 2 of 2)
{
      "lattice_parameters": {
        "a": 8.37,
        "b": 8.37,
        "c": 8.37
      },
      "peaks": [
        {
          "two_theta": 30.15,
          "intensity": 30.0,
          "hkl": "220"
        },
        {
          "two_theta": 35.52,
          "intensity": 100.0,
          "hkl": "311"
        },
        {
          "two_theta": 43.17,
          "intensity": 15.0,
          "hkl": "400"
        },
        {
          "two_theta": 57.08,
          "intensity": 25.0,
          "hkl": "511"
        },
        {
          "two_theta": 62.62,
          "intensity": 30.0,
          "hkl": "440"
        }
      ],
      "source": "COD 9003534"
    },
    {
      "id": "COD_9015672",
      "name": "Wollastonite",
      "formula": "CaSiO3",
      "crystal_system": "Triclinic",
      "space_group": "P-1",
      "lattice_parameters": {
        "a": 7.926,
        "b": 7.32,
        "c": 7.068
      },
      "peaks": [
        {
          "two_theta": 23.2,
          "intensity": 30.0,
          "hkl": "001"
        },
        {
          "two_theta": 25.35,
          "intensity": 20.0,
          "hkl": "200"
        },
        {
          "two_theta": 27.07,
          "intensity": 10.0,
          "hkl": "-111"
        },
        {
          "two_theta": 28.89,
          "intensity": 100.0,
          "hkl": "20-1"
        },
        {
          "two_theta": 30.05,
          "intensity": 15.0,
          "hkl": "120"
        },
        {
          "two_theta": 32.23,
          "intensity": 25.0,
          "hkl": "-211"
        },
        {
          "two_theta": 36.45,
          "intensity": 10.0,
          "hkl": "22-1"
        },
        {
          "two_theta": 43.8,
          "intensity": 5.0,
          "hkl": "131"
        }
      ],
      "source": "COD 9015672"
    },
    {
      "id": "COD_9009477",
      "name": "Dolomite",
      "formula": "CaMg(CO3)2",
      "crystal_system": "Trigonal",
      "space_group": "R-3",
      "lattice_parameters": {
        "a": 4.81,
        "b": 4.81,
        "c": 16.01
      },
      "peaks": [
        {
          "two_theta": 26.67,
          "intensity": 12.0,
          "hkl": "012"
        },
        {
          "two_theta": 30.973,
          "intensity": 100.0,
          "hkl": "104"
        },
        {
          "two_theta": 33.44,
          "intensity": 5.0,
          "hkl": "006"
        },
        {
          "two_theta": 35.34,
          "intensity": 10.0,
          "hkl": "110"
        },
        {
          "two_theta": 41.14,
          "intensity": 8.0,
          "hkl": "113"
        },
        {
          "two_theta": 45.24,
          "intensity": 5.0,
          "hkl": "202"
        },
        {
          "two_theta": 50.89,
          "intensity": 10.0,
          "hkl": "116"
        },
        {
          "two_theta": 60.43,
          "intensity": 5.0,
          "hkl": "122"
        }
      ],
      "source": "COD 9009477"
    },
    {
      "id": "COD_9003584",
      "name": "Forsterite",
      "formula": "Mg2SiO4",
      "crystal_system": "Orthorhombic",
      "space_group": "Pbnm",
      "lattice_parameters": {
        "a": 4.756,
        "b": 10.195,
        "c": 5.981
      },
      "peaks": [
        {
          "two_theta": 21.65,
          "intensity": 20.0,
          "hkl": "110"
        },
        {
          "two_theta": 22.85,
          "intensity": 15.0,
          "hkl": "020"
        },
        {
          "two_theta": 24.17,
          "intensity": 5.0,
          "hkl": "111"
        },
        {
          "two_theta": 25.48,
          "intensity": 15.0,
          "hkl": "021"
        },
        {
          "two_theta": 32.18,
          "intensity": 100.0,
          "hkl": "130"
        },
        {
          "two_theta": 34.78,
          "intensity": 5.0,
          "hkl": "112"
        },
        {
          "two_theta": 36.51,
          "intensity": 10.0,
          "hkl": "200"
        },
        {
          "two_theta": 39.53,
          "intensity": 20.0,
          "hkl": "041"
        }
      ],
      "source": "COD 9003584"
    },
    {
      "id": "COD_9014240",
      "name": "Whitlockite",
      "formula": "Ca9Mg(PO4)6(PO3OH)",
      "crystal_system": "Trigonal",
      "space_group": "R-3c",
      "lattice_parameters": {
        "a": 10.33,
        "b": 10.33,
        "c": 37.16
      },
      "peaks": [
        {
          "two_theta": 25.7,
          "intensity": 20.0,
          "hkl": "018"
        },
        {
          "two_theta": 27.8,
          "intensity": 15.0,
          "hkl": "122"
        },
        {
          "two_theta": 28.6,
          "intensity": 25.0,
          "hkl": "214"
        },
        {
          "two_theta": 29.8,
          "intensity": 100.0,
          "hkl": "128"
        },
        {
          "two_theta": 30.9,
          "intensity": 15.0,
          "hkl": "134"
        },
        {
          "two_theta": 32.2,
          "intensity": 20.0,
          "hkl": "042"
        }
      ],
      "source": "COD 9014240"
    },
    {
      "id": "COD_9002569",
      "name": "Spinel",
      "formula": "MgAl2O4",
      "crystal_system": "Cubic",
      "space_group": "Fd-3m",
      "lattice_parameters": {
        "a": 8.083,
        "b": 8.083,
        "c": 8.083
      },
      "peaks": [
        {
          "two_theta": 19.008,
          "intensity": 15.0,
          "hkl": "111"
        },
        {
          "two_theta": 31.272,
          "intensity": 50.0,
          "hkl": "220"
        },
        {
          "two_theta": 36.842,
          "intensity": 100.0,
          "hkl": "311"
        },
        {
          "two_theta": 44.826,
          "intensity": 15.0,
          "hkl": "400"
        },
        {
          "two_theta": 55.622,
          "intensity": 20.0,
          "hkl": "422"
        },
        {
          "two_theta": 59.344,
          "intensity": 30.0,
          "hkl": "511"
        },
        {
          "two_theta": 65.24,
          "intensity": 30.0,
          "hkl": "440"
        }
      ],
      "source": "COD 9002569"
    },
    {
      "id": "COD_9009844",
      "name": "Mica (Muscovite)",
      "formula": "KAl2(AlSi3O10)(OH)2",
      "crystal_system": "Monoclinic",
      "space_group": "C2/c",
      "lattice_parameters": {
        "a": 5.19,
        "b": 9.04,
        "c": 20.08
      },
      "peaks": [
        {
          "two_theta": 8.83,
          "intensity": 100.0,
          "hkl": "002"
        },
        {
          "two_theta": 17.73,
          "intensity": 60.0,
          "hkl": "004"
        },
        {
          "two_theta": 19.82,
          "intensity": 20.0,
          "hkl": "110"
        },
        {
          "two_theta": 24.73,
          "intensity": 30.0,
          "hkl": "113"
        },
        {
          "two_theta": 26.64,
          "intensity": 25.0,
          "hkl": "006"
        },
        {
          "two_theta": 27.9,
          "intensity": 20.0,
          "hkl": "114"
        },
        {
          "two_theta": 29.9,
          "intensity": 15.0,
          "hkl": "115"
        }
      ],
      "source": "COD 9009844"
    },
    {
      "id": "COD_9009708",
      "name": "Olivine",
      "formula": "(Mg,Fe)2SiO4",
      "crystal_system": "Orthorhombic",
      "space_group": "Pbnm",
      "lattice_parameters": {
        "a": 4.76,
        "b": 10.2,
        "c": 5.98
      },
      "peaks": [
        {
          "two_theta": 21.6,
          "intensity": 25.0,
          "hkl": "110"
        },
        {
          "two_theta": 24.1,
          "intensity": 5.0,
          "hkl": "111"
        },
        {
          "two_theta": 25.4,
          "intensity": 15.0,
          "hkl": "021"
        },
        {
          "two_theta": 32.1,
          "intensity": 100.0,
          "hkl": "130"
        },
        {
          "two_theta": 36.5,
          "intensity": 10.0,
          "hkl": "200"
        },
        {
          "two_theta": 39.5,
          "intensity": 20.0,
          "hkl": "041"
        },
        {
          "two_theta": 52.4,
          "intensity": 8.0,
          "hkl": "241"
        },
        {
          "two_theta": 56.3,
          "intensity": 8.0,
          "hkl": "151"
        }
      ],
      "source": "COD 9009708"
    },
    {
      "id": "COD_9003588",
      "name": "Gahnite",
      "formula": "ZnAl2O4",
      "crystal_system": "Cubic",
      "space_group": "Fd-3m",
      "lattice_parameters": {
        "a": 8.084,
        "b": 8.084,
        "c": 8.084
      },
      "peaks": [
        {
          "two_theta": 19.01,
          "intensity": 10.0,
          "hkl": "111"
        },
        {
          "two_theta": 31.27,
          "intensity": 40.0,
          "hkl": "220"
        },
        {
          "two_theta": 36.84,
          "intensity": 100.0,
          "hkl": "311"
        },
        {
          "two_theta": 44.83,
          "intensity": 15.0,
          "hkl": "400"
        },
        {
          "two_theta": 55.62,
          "intensity": 15.0,
          "hkl": "422"
        },
        {
          "two_theta": 59.34,
          "intensity": 25.0,
          "hkl": "511"
        },
        {
          "two_theta": 65.24,
          "intensity": 25.0,
          "hkl": "440"
        }
      ],
      "source": "COD 9003588"
    },
    {
      "id": "COD_9008642",
      "name": "Manganite",
      "formula": "MnOOH",
      "crystal_system": "Monoclinic",
      "space_group": "B2/d",
      "lattice_parameters": {
        "a": 8.88,
        "b": 5.247,
        "c": 5.304
      },
      "peaks": [
        {
          "two_theta": 22.2,
          "intensity": 20.0,
          "hkl": "110"
        },
        {
          "two_theta": 26.1,
          "intensity": 15.0,
          "hkl": "11-1"
        },
        {
          "two_theta": 37.3,
          "intensity": 100.0,
          "hkl": "13-1"
        },
        {
          "two_theta": 40.1,
          "intensity": 30.0,
          "hkl": "220"
        },
        {
          "two_theta": 49.6,
          "intensity": 25.0,
          "hkl": "24-1"
        },
        {
          "two_theta": 55.3,
          "intensity": 20.0,
          "hkl": "31-2"
        }
      ],
      "source": "COD 9008642"
    },
    {
      "id": "COD_9001968",
      "name": "Malachite",
      "formula": "Cu2CO3(OH)2",
      "crystal_system": "Monoclinic",
      "space_group": "P2_1/a",
      "lattice_parameters": {
        "a": 9.49,
        "b": 12.03,
        "c": 3.21
      },
      "peaks": [
        {
          "two_theta": 14.75,
          "intensity": 100.0,
          "hkl": "100"
        },
        {
          "two_theta": 17.55,
          "intensity": 25.0,
          "hkl": "120"
        },
        {
          "two_theta": 24.03,
          "intensity": 20.0,
          "hkl": "21-1"
        },
        {
          "two_theta": 26.65,
          "intensity": 15.0,
          "hkl": "220"
        },
        {
          "two_theta": 31.2,
          "intensity": 20.0,
          "hkl": "30-1"
        },
        {
          "two_theta": 35.5,
          "intensity": 15.0,
          "hkl": "32-1"
        },
        {
          "two_theta": 38.9,
          "intensity": 10.0,
          "hkl": "311"
        }
      ],
      "source": "COD 9001968"
    },
    {
      "id": "COD_9010597",
      "name": "Kyanite",
      "formula": "Al2SiO5",
      "crystal_system": "Triclinic",
      "space_group": "P-1",
      "lattice_parameters": {
        "a": 7.1,
        "b": 7.85,
        "c": 5.57
      },
      "peaks": [
        {
          "two_theta": 19.52,
          "intensity": 15.0,
          "hkl": "100"
        },
        {
          "two_theta": 22.15,
          "intensity": 20.0,
          "hkl": "011"
        },
        {
          "two_theta": 25.23,
          "intensity": 10.0,
          "hkl": "11-1"
        },
        {
          "two_theta": 29.45,
          "intensity": 100.0,
          "hkl": "111"
        },
        {
          "two_theta": 33.8,
          "intensity": 20.0,
          "hkl": "200"
        },
        {
          "two_theta": 36.5,
          "intensity": 10.0,
          "hkl": "120"
        },
        {
          "two_theta": 41.2,
          "intensity": 8.0,
          "hkl": "20-2"
        }
      ],
      "source": "COD 9010597"
    },
    {
      "id": "COD_LaB6_340421",
      "name": "Lanthanum hexaboride",
      "formula": "B6La",
      "crystal_system": "Cubic",
      "space_group": "Pm-3m",
      "lattice_parameters": {
        "a": 4.1567,
        "b": 4.1567,
        "c": 4.1567
      },
      "peaks": [
        {
          "two_theta": 21.368,
          "intensity": 100.0,
          "hkl": "100",
          "d_spacing": 4.1567
        },
        {
          "two_theta": 30.394,
          "intensity": 55.0,
          "hkl": "110",
          "d_spacing": 2.9392
        },
        {
          "two_theta": 37.450,
          "intensity": 30.0,
          "hkl": "111",
          "d_spacing": 2.4000
        },
        {
          "two_theta": 43.530,
          "intensity": 15.0,
          "hkl": "200",
          "d_spacing": 2.0784
        },
        {
          "two_theta": 49.017,
          "intensity": 35.0,
          "hkl": "210",
          "d_spacing": 1.8588
        },
        {
          "two_theta": 54.040,
          "intensity": 15.0,
          "hkl": "211",
          "d_spacing": 1.6964
        },
        {
          "two_theta": 63.260,
          "intensity": 10.0,
          "hkl": "220",
          "d_spacing": 1.4695
        },
        {
          "two_theta": 67.600,
          "intensity": 8.0,
          "hkl": "300",
          "d_spacing": 1.3856
        },
        {
          "two_theta": 71.780,
          "intensity": 15.0,
          "hkl": "310",
          "d_spacing": 1.3145
        },
        {
          "two_theta": 75.920,
          "intensity": 5.0,
          "hkl": "222",
          "d_spacing": 1.2000
        },
        {
          "two_theta": 80.160,
          "intensity": 5.0,
          "hkl": "320",
          "d_spacing": 1.1526
        },
        {
          "two_theta": 84.450,
          "intensity": 5.0,
          "hkl": "321",
          "d_spacing": 1.1112
        },
        {
          "two_theta": 93.510,
          "intensity": 8.0,
          "hkl": "400",
          "d_spacing": 1.0392
        },
        {
          "two_theta": 102.040,
          "intensity": 3.0,
          "hkl": "410",
          "d_spacing": 0.9911
        },
        {
          "two_theta": 106.500,
          "intensity": 3.0,
          "hkl": "411",
          "d_spacing": 0.9523
        },
        {
          "two_theta": 116.020,
          "intensity": 3.0,
          "hkl": "332",
          "d_spacing": 0.8945
        },
        {
          "two_theta": 126.300,
          "intensity": 5.0,
          "hkl": "422",
          "d_spacing": 0.8485
        }
      ],
      "source": "JCPDS 34-0421"
    }
  ]
}
